Repository: WYW-min/extract4chem_fluorine

File: data/demo/out/聚酰亚胺/20260319165741/property_after/raw_20260319165541.jsonl (part 1 of 12)
{"run_id": "20260319165741", "doc_id": "199b10b1ce79fbeda1fc85972d2d4f9a", "sample_id": "doi:10.1063/1.123415_uniaxially drawn polyimide film_01", "task_id": "20260319165741__199b10b1ce79fbeda1fc85972d2d4f9a__001__property", "性质": [{"类别": "光学性质", "名称": "面内双折射", "缩写": "Δn", "值": {"单值": 0.21}, "测试条件": {"样品": "PMDA/TFDB基单轴拉伸聚酰亚胺薄膜", "测量参数": "测试波长1543 nm"}}, {"类别": "光学性质", "名称": "可见光和近红外区域透明度", "值": {"说明": "高于传统未氟化聚酰亚胺"}, "测试条件": {"样品": "PMDA/TFDB基单轴拉伸聚酰亚胺薄膜"}}, {"类别": "介电性质", "名称": "介电常数", "值": {"说明": "低于传统未氟化聚酰亚胺"}, "测试条件": {"样品": "PMDA/TFDB基单轴拉伸聚酰亚胺薄膜"}}, {"类别": "光学性质", "名称": "折射率", "值": {"说明": "低于传统未氟化聚酰亚胺"}, "测试条件": {"样品": "PMDA/TFDB基单轴拉伸聚酰亚胺薄膜"}}, {"类别": "物理性质", "名称": "吸水率", "值": {"说明": "低于传统未氟化聚酰亚胺"}, "测试条件": {"样品": "PMDA/TFDB基单轴拉伸聚酰亚胺薄膜"}}, {"类别": "热稳定性", "名称": "分子有序性最高保持温度", "值": {"单值": 350, "单位": "°C", "说明": "退火后面内双折射、化学结构和分子有序性均保持不变"}, "测试条件": {"样品": "PMDA/TFDB基单轴拉伸聚酰亚胺薄膜", "工作时间": "1 h", "工作温度": "350 °C"}}, {"类别": "光学性质", "名称": "光透过率", "值": {"说明": "宽波长范围内远高于银掺杂单轴拉伸聚酰亚胺薄膜"}, "测试条件": {"样品": "22 μm厚非银掺杂单轴拉伸聚酰亚胺薄膜"}}, {"类别": "光学性质", "名称": "光学透射各向异性", "值": {"说明": "在可见和近红外区域未观察到光学透射各向异性"}, "测试条件": {"样品": "22 μm厚非银掺杂单轴拉伸聚酰亚胺薄膜", "测试波长范围": "可见-近红外区"}}]}
{"run_id": "20260319165741", "doc_id": "199b10b1ce79fbeda1fc85972d2d4f9a", "sample_id": "doi:10.1063/1.123415_silver-dispersed polyimide film_01", "task_id": "20260319165741__199b10b1ce79fbeda1fc85972d2d4f9a__002__property", "性质": [{"类别": "光学性质", "名称": "光学透过率各向异性比", "值": {"单值": "5:1"}, "测试条件": {"样品": "uniaxially drawn silver-dispersed polyimide film", "样品尺寸": "厚度22 μm", "测量参数": "波长850 nm"}}, {"类别": "光学性质", "名称": "垂直拉伸方向光学透过率", "值": {"单值": 68, "单位": "%"}, "测试条件": {"样品": "uniaxially drawn silver-dispersed polyimide film", "样品尺寸": "厚度22 μm", "测量参数": "波长850 nm"}}, {"类别": "力学性质", "名称": "柔韧性", "值": {"说明": "良好，300℃退火1小时后无变化"}, "测试条件": {"样品": "uniaxially drawn elongated silver-dispersed polyimide film", "样品尺寸": "厚度约22 μm", "样品预处理": "300℃退火1小时"}}, {"类别": "加工性质", "名称": "可加工性", "值": {"说明": "良好"}, "测试条件": {"样品": "uniaxially drawn elongated silver-dispersed polyimide film", "样品尺寸": "厚度约22 μm"}}, {"类别": "加工性质", "名称": "切割性能", "值": {"说明": "可沿拉伸方向切割"}, "测试条件": {"样品": "uniaxially drawn elongated silver-dispersed polyimide film", "样品尺寸": "厚度约22 μm"}}, {"类别": "热学性质", "名称": "热稳定性", "值": {"说明": "300℃退火1小时后，光学透过率光谱、光学各向异性、柔韧性均无变化，光学和力学性能得以保留"}, "测试条件": {"样品": "uniaxially drawn silver-dispersed polyimide film", "样品预处理": "300℃退火1小时", "工作时间": "1小时", "工作温度": "300℃"}}, {"类别": "光学性质", "名称": "插入过量损耗", "值": {"说明": "厚度约22 μm时可降低薄膜插入凹槽带来的过量损耗"}, "测试条件": {"样品": "uniaxially drawn silver-dispersed polyimide film", "样品尺寸": "厚度约22 μm"}}]}
{"run_id": "20260319165741", "doc_id": "c71e2616cedfda9fcf5f09260a8bd28e", "sample_id": "doi:10.3390/polym11121930_PAA-50_01", "task_id": "20260319165741__c71e2616cedfda9fcf5f09260a8bd28e__001__property", "性质": []}
{"run_id": "20260319165741", "doc_id": "c71e2616cedfda9fcf5f09260a8bd28e", "sample_id": "doi:10.3390/polym11121930_CPI-0_01", "task_id": "20260319165741__c71e2616cedfda9fcf5f09260a8bd28e__002__property", "性质": [{"类别": "热稳定性", "名称": "初始热分解温度（失重<1.0 wt.%）", "值": {"单值": 500, "单位": "°C"}, "测试条件": {"样品": "CPI-0薄膜", "方法": "热重分析", "气氛": "空气"}}, {"类别": "热稳定性", "名称": "5%失重温度", "缩写": "T5", "值": {"最小": 576, "最大": 588, "单位": "°C"}, "测试条件": {"样品": "CPI-0薄膜", "方法": "热重分析", "气氛": "氮气"}}, {"类别": "力学性能", "名称": "热氧老化后弯曲柔韧性", "值": {"说明": "经600°C热氧老化30~60min后，因剧烈降解损坏为灰烬或挥发物，无法进行测试"}, "测试条件": {"样品": "CPI-0薄膜", "方法": "弯曲测试", "仪器": "Instron 5567万能试验机", "样品预处理": "600°C下热氧老化，时间30~60min"}}, {"类别": "热氧稳定性", "名称": "等温热氧老化后重量残留", "值": {"单值": 0, "单位": "wt%", "说明": "完全分解为挥发物，无重量残留"}, "测试条件": {"样品": "CPI-0薄膜", "方法": "TGA等温老化", "气氛": "空气", "工作时间": "150min", "工作温度": "700°C"}}, {"类别": "热氧稳定性", "名称": "热重微分峰特征", "缩写": "DTG", "值": {"说明": "第一个分解峰后紧接着出现第二个尖锐的失重峰"}, "测试条件": {"样品": "CPI-0薄膜", "方法": "导数热重分析", "气氛": "空气"}}]}
{"run_id": "20260319165741", "doc_id": "c71e2616cedfda9fcf5f09260a8bd28e", "sample_id": "doi:10.3390/polym11121930_CPI-5_01", "task_id": "20260319165741__c71e2616cedfda9fcf5f09260a8bd28e__003__property", "性质": [{"类别": "热稳定性", "名称": "初始热分解温度", "值": {"最小": 550, "单位": "°C", "说明": "对应原样品失重小于1.0 wt.%时的初始分解温度，比硼-free的CPI-0高50°C"}, "测试条件": {"样品": "CPI-5 薄膜", "方法": "TGA", "气氛": "空气"}}, {"类别": "热稳定性", "名称": "5%失重温度", "缩写": "T₅", "值": {"最小": 595, "最大": 601, "单位": "°C", "说明": "不随硼负载变化，比无硼CPI-0高13-19°C"}, "测试条件": {"样品": "CPI-5 薄膜", "方法": "TGA", "气氛": "氮气(N₂)"}}, {"类别": "热稳定性", "名称": "5%失重温度", "缩写": "T₅", "值": {"单值": 602, "单位": "°C"}, "测试条件": {"样品": "CPI-5 薄膜", "方法": "TGA", "气氛": "空气"}}]}
{"run_id": "20260319165741", "doc_id": "c71e2616cedfda9fcf5f09260a8bd28e", "sample_id": "doi:10.3390/polym11121930_CPI-10_01", "task_id": "20260319165741__c71e2616cedfda9fcf5f09260a8bd28e__004__property", "性质": []}
{"run_id": "20260319165741", "doc_id": "c71e2616cedfda9fcf5f09260a8bd28e", "sample_id": "doi:10.3390/polym11121930_CPI-20_01", "task_id": "20260319165741__c71e2616cedfda9fcf5f09260a8bd28e__005__property", "性质": [{"类别": "力学性能", "名称": "拉伸强度", "缩写": "Ts", "值": {"单值": 161, "单位": "MPa"}, "测试条件": {"样品": "未老化CPI-20薄膜", "方法": "万能试验机拉伸测试", "仪器": "Instron 5567", "测量参数": "拉伸速率2.0 mm/min"}}, {"类别": "力学性能", "名称": "拉伸模量", "缩写": "TM", "值": {"单值": 4.9, "单位": "GPa"}, "测试条件": {"样品": "未老化CPI-20薄膜", "方法": "万能试验机拉伸测试", "仪器": "Instron 5567", "测量参数": "拉伸速率2.0 mm/min"}}, {"类别": "力学性能", "名称": "弯曲柔韧性", "值": {"说明": "可180°弯曲，柔韧性保留良好，评级++"}, "测试条件": {"样品": "CPI-20薄膜", "方法": "弯曲测试", "样品预处理": "马弗炉中600℃热氧老化30min", "气氛": "空气"}}, {"类别": "力学性能", "名称": "弯曲柔韧性", "值": {"说明": "可180°弯曲，柔韧性保留良好，评级++"}, "测试条件": {"样品": "CPI-20薄膜", "方法": "弯曲测试", "样品预处理": "马弗炉中600℃热氧老化60min", "气氛": "空气"}}, {"类别": "力学性能", "名称": "弯曲柔韧性", "值": {"说明": "柔韧性保留良好，评级++"}, "测试条件": {"样品": "CPI-20薄膜", "方法": "弯曲测试", "样品预处理": "马弗炉中700℃热氧老化5min", "气氛": "空气"}}, {"类别": "力学性能", "名称": "弯曲柔韧性", "值": {"说明": "柔韧性保留良好，评级++"}, "测试条件": {"样品": "CPI-20薄膜", "方法": "弯曲测试", "样品预处理": "马弗炉中700℃热氧老化15min", "气氛": "空气"}}, {"类别": "力学性能", "名称": "弯曲柔韧性", "值": {"说明": "弯曲测试时断裂为两片，评级+"}, "测试条件": {"样品": "CPI-20薄膜", "方法": "弯曲测试", "样品预处理": "马弗炉中700℃热氧老化30min", "气氛": "空气"}}, {"类别": "力学性能", "名称": "拉伸强度", "缩写": "Ts", "值": {"单值": 88, "单位": "MPa"}, "测试条件": {"样品": "CPI-20薄膜", "方法": "万能试验机拉伸测试", "仪器": "Instron 5567", "样品预处理": "马弗炉中600℃热氧老化30min", "气氛": "空气", "测量参数": "拉伸速率2.0 mm/min"}}, {"类别": "力学性能", "名称": "拉伸强度", "缩写": "Ts", "值": {"单值": 23, "单位": "MPa"}, "测试条件": {"样品": "CPI-20薄膜", "方法": "万能试验机拉伸测试", "仪器": "Instron 5567", "样品预处理": "马弗炉中600℃热氧老化60min", "气氛": "空气", "测量参数": "拉伸速率2.0 mm/min"}}, {"类别": "热性能", "名称": "重量残留", "值": {"最小": 29, "单位": "%", "说明": "大于29%"}, "测试条件": {"样品": "CPI-20薄膜", "方法": "TGA等温老化测试", "气氛": "空气", "工作时间": "150min", "工作温度": "700℃"}}]}
{"run_id": "20260319165741", "doc_id": "c71e2616cedfda9fcf5f09260a8bd28e", "sample_id": "doi:10.3390/polym11121930_CPI-30_01", "task_id": "20260319165741__c71e2616cedfda9fcf5f09260a8bd28e__006__property", "性质": []}
{"run_id": "20260319165741", "doc_id": "c71e2616cedfda9fcf5f09260a8bd28e", "sample_id": "doi:10.3390/polym11121930_CPI-40_01", "task_id": "20260319165741__c71e2616cedfda9fcf5f09260a8bd28e__007__property", "性质": []}
{"run_id": "20260319165741", "doc_id": "c71e2616cedfda9fcf5f09260a8bd28e", "sample_id": "doi:10.3390/polym11121930_CPI-50_01", "task_id": "20260319165741__c71e2616cedfda9fcf5f09260a8bd28e__008__property", "性质": [{"类别": "热稳定性", "名称": "初始热分解温度（失重<1.0 wt.%原始重量）", "值": {"最小": 550, "单位": "°C"}, "测试条件": {"样品": "CPI-50薄膜", "方法": "TGA", "气氛": "空气"}}, {"类别": "热稳定性", "名称": "5%热分解温度", "缩写": "T₅", "值": {"最小": 595, "最大": 601, "单位": "°C"}, "测试条件": {"样品": "CPI-50薄膜", "方法": "TGA", "气氛": "氮气"}}, {"类别": "热稳定性", "名称": "5%热分解温度", "缩写": "T₅", "值": {"单值": 632, "单位": "°C"}, "测试条件": {"样品": "CPI-50薄膜", "方法": "TGA", "气氛": "空气"}}, {"类别": "热稳定性", "名称": "10%热分解温度", "缩写": "T₁₀", "值": {"单值": 657, "单位": "°C"}, "测试条件": {"样品": "CPI-50薄膜", "方法": "TGA", "气氛": "氮气"}}, {"类别": "热稳定性", "名称": "10%热分解温度", "缩写": "T₁₀", "值": {"单值": 749, "单位": "°C"}, "测试条件": {"样品": "CPI-50薄膜", "方法": "TGA", "气氛": "空气"}}, {"类别": "热稳定性", "名称": "残炭率", "值": {"单值": 87.9, "单位": "%"}, "测试条件": {"样品": "CPI-50薄膜", "方法": "TGA", "气氛": "氮气", "测试温度": {"单值": 750, "单位": "°C"}}}, {"类别": "热稳定性", "名称": "残炭率", "值": {"单值": 90.0, "单位": "%"}, "测试条件": {"样品": "CPI-50薄膜", "方法": "TGA", "气氛": "空气", "测试温度": {"单值": 750, "单位": "°C"}}}, {"类别": "热稳定性", "名称": "热氧化起始增重温度", "值": {"单值": 500, "单位": "°C"}, "测试条件": {"样品": "CPI-50薄膜", "方法": "TGA", "气氛": "空气"}}, {"类别": "热稳定性", "名称": "等温热氧老化后重量残留率", "值": {"单值": 76, "单位": "%"}, "测试条件": {"样品": "CPI-50薄膜", "方法": "TGA等温老化", "气氛": "空气", "工作时间": "150 min", "工作温度": "700°C"}}, {"类别": "力学性能", "名称": "热氧老化后柔韧性", "值": {"说明": "可180°弯曲，保持良好柔韧性"}, "测试条件": {"样品": "CPI-50薄膜", "方法": "弯曲测试", "样品预处理": "热氧老化，600°C/30 min"}}, {"类别": "力学性能", "名称": "热氧老化后柔韧性", "值": {"说明": "可180°弯曲，保持良好柔韧性"}, "测试条件": {"样品": "CPI-50薄膜", "方法": "弯曲测试", "样品预处理": "热氧老化，600°C/60 min"}}, {"类别": "力学性能", "名称": "热氧老化后柔韧性", "值": {"说明": "仍保持良好柔韧性"}, "测试条件": {"样品": "CPI-50薄膜", "方法": "弯曲测试", "样品预处理": "热氧老化，700°C/30 min"}}, {"类别": "力学性能", "名称": "拉伸强度", "值": {"单值": 108, "单位": "MPa"}, "测试条件": {"样品": "未老化CPI-50薄膜", "方法": "Instron 5567万能试验机拉伸测试，拉伸速率2.0 mm/min"}}, {"类别": "力学性能", "名称": "热氧老化后拉伸强度", "值": {"单值": 79, "单位": "MPa"}, "测试条件": {"样品": "CPI-50薄膜", "方法": "Instron 5567万能试验机拉伸测试，拉伸速率2.0 mm/min", "样品预处理": "热氧老化，600°C/30 min"}}, {"类别": "力学性能", "名称": "热氧老化后拉伸强度", "值": {"单值": 42, "单位": "MPa"}, "测试条件": {"样品": "CPI-50薄膜", "方法": "Instron 5567万能试验机拉伸测试，拉伸速率2.0 mm/min", "样品预处理": "热氧老化，600°C/60 min"}}, {"类别": "力学性能", "名称": "热氧老化后拉伸强度", "值": {"单值": 63, "单位": "MPa"}, "测试条件": {"样品": "CPI-50薄膜", "方法": "Instron 5567万能试验机拉伸测试，拉伸速率2.0 mm/min", "样品预处理": "热氧老化，700°C/5 min"}}, {"类别": "力学性能", "名称": "热氧老化后拉伸强度", "值": {"单值": 35, "单位": "MPa"}, "测试条件": {"样品": "CPI-50薄膜", "方法": "Instron 5567万能试验机拉伸测试，拉伸速率2.0 mm/min", "样品预处理": "热氧老化，700°C/15 min"}}, {"类别": "力学性能", "名称": "热氧老化后拉伸强度", "值": {"单值": 18, "单位": "MPa"}, "测试条件": {"样品": "CPI-50薄膜", "方法": "Instron 5567万能试验机拉伸测试，拉伸速率2.0 mm/min", "样品预处理": "热氧老化，700°C/30 min"}}]}
{"run_id": "20260319165741", "doc_id": "03d688621ac0a3e7b8d1e22e11238732", "sample_id": "doi:10.1007/s11671-008-9179-4_neat polyimide film_01", "task_id": "20260319165741__03d688621ac0a3e7b8d1e22e11238732__001__property", "性质": []}
{"run_id": "20260319165741", "doc_id": "03d688621ac0a3e7b8d1e22e11238732", "sample_id": "doi:10.1007/s11671-008-9179-4_Polyamic acid ABRON-S 10_01", "task_id": "20260319165741__03d688621ac0a3e7b8d1e22e11238732__002__property", "性质": []}
{"run_id": "20260319165741", "doc_id": "03d688621ac0a3e7b8d1e22e11238732", "sample_id": "doi:10.1007/s11671-008-9179-4_amide-MWCNT/polyimide composite_01", "task_id": "20260319165741__03d688621ac0a3e7b8d1e22e11238732__003__property", "性质": []}
{"run_id": "20260319165741", "doc_id": "03d688621ac0a3e7b8d1e22e11238732", "sample_id": "doi:10.1007/s11671-008-9179-4_5 wt% acid-MWCNT/polyimide nanocomposite_01", "task_id": "20260319165741__03d688621ac0a3e7b8d1e22e11238732__004__property", "性质": []}
{"run_id": "20260319165741", "doc_id": "223982ed49a87d18ea46a94eb809324a", "sample_id": "doi:10.3390/polym15041056_SPIN0_01", "task_id": "20260319165741__223982ed49a87d18ea46a94eb809324a__001__property", "性质": [{"类别": "热学性质", "名称": "玻璃化转变温度", "缩写": "Tg", "值": {"单值": 190.84, "单位": "°C"}, "测试条件": {"样品": "SPIN0 聚酰亚胺薄膜"}}, {"类别": "热学性质", "名称": "αv", "值": {"单值": 0.000475, "单位": "1/°C"}, "测试条件": {"样品": "SPIN0 聚酰亚胺薄膜"}}]}
{"run_id": "20260319165741", "doc_id": "223982ed49a87d18ea46a94eb809324a", "sample_id": "doi:10.3390/polym15041056_SPIN25_01", "task_id": "20260319165741__223982ed49a87d18ea46a94eb809324a__002__property", "性质": [{"类别": "热学性质", "名称": "玻璃化转变温度", "缩写": "Tg", "值": {"单值": 176.6, "单位": "°C"}, "测试条件": {"样品": "SPIN25 薄膜", "方法": "差示扫描量热法", "仪器": "Mettler Toledo DSC 1", "气氛": "N₂", "升温速率": {"单值": 10, "单位": "°C·min⁻¹"}}}, {"类别": "热学性质", "名称": "体积热膨胀系数", "缩写": "αv", "值": {"单值": "5.08 × 10⁻⁴", "单位": "1/°C"}, "测试条件": {"样品": "SPIN25 薄膜", "方法": "由实验测得的玻璃化转变温度计算得到"}}, {"类别": "光学性质", "名称": "色散能", "缩写": "Ed", "值": {"单值": 12.66, "单位": "eV"}, "测试条件": {"样品": "非辐照 SPIN25 薄膜", "方法": "折射率色散分析，基于WDD方法计算得到", "仪器": "DR-M4 折射仪", "工作温度": "环境温度"}}, {"类别": "光学性质", "名称": "振荡器能（平均激发能）", "缩写": "E0", "值": {"单值": 7.83, "单位": "eV"}, "测试条件": {"样品": "非辐照 SPIN25 薄膜", "方法": "折射率色散分析，基于WDD方法计算得到", "仪器": "DR-M4 折射仪"}}, {"类别": "光学性质", "名称": "光学带隙", "缩写": "Eg", "值": {"单值": 3.92, "单位": "eV"}, "测试条件": {"样品": "非辐照 SPIN25 薄膜", "方法": "折射率色散分析，由振荡器能计算得到", "仪器": "DR-M4 折射仪"}}, {"类别": "光学性质", "名称": "零频率折射率", "缩写": "n0", "值": {"单值": 2.272}, "测试条件": {"样品": "非辐照 SPIN25 薄膜", "方法": "折射率色散分析，基于WDD方法计算得到", "仪器": "DR-M4 折射仪"}}, {"类别": "光学性质", "名称": "一阶线性光学极化率", "缩写": "ζ(1)", "值": {"单值": 0.1287, "单位": "e.s.u."}, "测试条件": {"样品": "非辐照 SPIN25 薄膜", "方法": "折射率色散分析，基于WDD方法计算得到", "仪器": "DR-M4 折射仪"}}, {"类别": "光学性质", "名称": "三阶非线性光学极化率", "缩写": "ζ(3)", "值": {"单值": "4.6609 × 10¹⁴", "单位": "e.s.u."}, "测试条件": {"样品": "非辐照 SPIN25 薄膜", "方法": "折射率色散分析，基于WDD方法计算得到", "仪器": "DR-M4 折射仪"}}, {"类别": "光学性质", "名称": "非线性折射率", "缩写": "nNL", "值": {"单值": "7.7314 × 10¹³", "单位": "e.s.u."}, "测试条件": {"样品": "非辐照 SPIN25 薄膜", "方法": "折射率色散分析，基于WDD方法计算得到", "仪器": "DR-M4 折射仪"}}]}
{"run_id": "20260319165741", "doc_id": "223982ed49a87d18ea46a94eb809324a", "sample_id": "doi:10.3390/polym15041056_SPIN50_01", "task_id": "20260319165741__223982ed49a87d18ea46a94eb809324a__003__property", "性质": [{"类别": "热性质", "名称": "玻璃化转变温度", "缩写": "Tg", "值": {"单值": 171.3, "单位": "°C"}, "测试条件": {"样品": "SPIN50薄膜", "方法": "差示扫描量热法", "仪器": "Mettler Toledo DSC 1", "气氛": "N₂", "升温速率": {"单值": 10, "单位": "°C/min"}}}, {"类别": "热性质", "名称": "体积热膨胀系数", "缩写": "αv", "值": {"单值": 0.000521, "单位": "1/°C"}, "测试条件": {"样品": "SPIN50薄膜", "方法": "由实验测得的玻璃化转变温度计算得到"}}, {"类别": "光学性质", "名称": "色散能量", "缩写": "Ed", "值": {"单值": 12.09, "单位": "eV"}, "测试条件": {"样品": "未激光辐照SPIN50薄膜", "方法": "折射率色散分析结合WDD方法计算", "仪器": "Atago DR-M4", "测量参数": "可变波长测试"}}, {"类别": "光学性质", "名称": "平均激发能", "缩写": "E0", "值": {"单值": 7.52, "单位": "eV"}, "测试条件": {"样品": "未激光辐照SPIN50薄膜", "方法": "折射率色散分析结合WDD方法计算", "仪器": "Atago DR-M4", "测量参数": "可变波长测试"}}, {"类别": "光学性质", "名称": "光学带隙", "缩写": "Eg", "值": {"单值": 3.76, "单位": "eV"}, "测试条件": {"样品": "未激光辐照SPIN50薄膜", "方法": "折射率色散分析结合WDD方法计算", "仪器": "Atago DR-M4", "测量参数": "可变波长测试"}}, {"类别": "光学性质", "名称": "零频率折射率", "缩写": "n0", "值": {"单值": 2.268}, "测试条件": {"样品": "未激光辐照SPIN50薄膜", "方法": "折射率色散分析结合WDD方法计算", "仪器": "Atago DR-M4", "测量参数": "可变波长测试"}}, {"类别": "光学性质", "名称": "线性光学极化率", "缩写": "ζ(1)", "值": {"单值": 0.128, "单位": "e.s.u."}, "测试条件": {"样品": "未激光辐照SPIN50薄膜", "方法": "折射率色散分析结合WDD方法计算", "仪器": "Atago DR-M4", "测量参数": "可变波长测试"}}, {"类别": "光学性质", "名称": "三阶光学极化率", "缩写": "ζ(3)", "值": {"单值": 455640000000000.0, "单位": "e.s.u."}, "测试条件": {"样品": "未激光辐照SPIN50薄膜", "方法": "折射率色散分析结合WDD方法计算", "仪器": "Atago DR-M4", "测量参数": "可变波长测试"}}, {"类别": "光学性质", "名称": "非线性折射率", "缩写": "nNL", "值": {"单值": 75700000000000.0, "单位": "e.s.u."}, "测试条件": {"样品": "未激光辐照SPIN50薄膜", "方法": "折射率色散分析结合WDD方法计算", "仪器": "Atago DR-M4", "测量参数": "可变波长测试"}}]}
{"run_id": "20260319165741", "doc_id": "223982ed49a87d18ea46a94eb809324a", "sample_id": "doi:10.3390/polym15041056_SPIN75_01", "task_id": "20260319165741__223982ed49a87d18ea46a94eb809324a__004__property", "性质": [{"类别": "热学性质", "名称": "玻璃化转变温度", "缩写": "Tg", "值": {"单值": 164.68, "单位": "°C"}, "测试条件": {"样品": "SPIN75薄膜", "方法": "差示扫描量热法", "气氛": "N₂", "升温速率": {"单值": 10, "单位": "°C/min"}}}, {"类别": "热学性质", "名称": "体积热膨胀系数", "缩写": "αv", "值": {"单值": "5.38 × 10⁻⁴", "单位": "1/°C"}, "测试条件": {"样品": "SPIN75薄膜", "方法": "根据DSC测得的玻璃化转变温度计算得到"}}, {"类别": "光学性质", "名称": "色散能", "缩写": "Ed", "值": {"单值": 11.69, "单位": "eV"}, "测试条件": {"样品": "非辐照SPIN75薄膜", "方法": "折射率测试后通过WDD方法计算得到", "仪器": "DR-M4 (Atago Co., Ltd.)", "测量参数": "可变波长"}}, {"类别": "光学性质", "名称": "平均激发能", "缩写": "E0", "值": {"单值": 7.31, "单位": "eV"}, "测试条件": {"样品": "非辐照SPIN75薄膜", "方法": "折射率测试后通过WDD方法计算得到", "仪器": "DR-M4 (Atago Co., Ltd.)", "测量参数": "可变波长"}}, {"类别": "光学性质", "名称": "光学带隙", "缩写": "Eg", "值": {"单值": 3.65, "单位": "eV"}, "测试条件": {"样品": "非辐照SPIN75薄膜", "方法": "折射率测试后通过WDD方法计算得到", "仪器": "DR-M4 (Atago Co., Ltd.)", "测量参数": "可变波长"}}, {"类别": "光学性质", "名称": "零频率折射率", "缩写": "n0", "值": {"单值": 2.265}, "测试条件": {"样品": "非辐照SPIN75薄膜", "方法": "折射率测试后通过WDD方法计算得到", "仪器": "DR-M4 (Atago Co., Ltd.)", "测量参数": "可变波长"}}, {"类别": "非线性光学性质", "名称": "一阶线性极化率", "缩写": "ζ(1)", "值": {"单值": 0.1273, "单位": "e.s.u."}, "测试条件": {"样品": "非辐照SPIN75薄膜", "方法": "折射率测试后通过WDD方法计算得到", "仪器": "DR-M4 (Atago Co., Ltd.)", "测量参数": "可变波长"}}, {"类别": "非线性光学性质", "名称": "三阶非线性极化率", "缩写": "ζ(3)", "值": {"单值": "4.4684 × 10¹⁴", "单位": "e.s.u."}, "测试条件": {"样品": "非辐照SPIN75薄膜", "方法": "折射率测试后通过WDD方法计算得到", "仪器": "DR-M4 (Atago Co., Ltd.)", "测量参数": "可变波长"}}, {"类别": "非线性光学性质", "名称": "非线性折射率", "缩写": "nNL", "值": {"单值": "7.4216 × 10¹³", "单位": "e.s.u."}, "测试条件": {"样品": "非辐照SPIN75薄膜", "方法": "折射率测试后通过WDD方法计算得到", "仪器": "DR-M4 (Atago Co., Ltd.)", "测量参数": "可变波长"}}, {"类别": "光学性质", "名称": "固有双折射", "值": {"说明": "固有双折射随AzoCN含量增加而增大，SPIN75的固有双折射高于低AzoCN含量样品；经激光辐照后双折射进一步增大，可诱导产生稳定双折射，具备良好的光信息存储能力"}, "测试条件": {"样品": "SPIN75薄膜", "方法": "双折射分析", "仪器": "DR-M4 (Atago Co., Ltd.)", "测量参数": "可变波长"}}]}
{"run_id": "20260319165741", "doc_id": "223982ed49a87d18ea46a94eb809324a", "sample_id": "doi:10.3390/polym15041056_SPIN100_01", "task_id": "20260319165741__223982ed49a87d18ea46a94eb809324a__005__property", "性质": [{"类别": "热学性质", "名称": "玻璃化转变温度", "缩写": "Tg", "值": {"单值": 163.91, "单位": "°C"}, "测试条件": {"样品": "SPIN100聚酰亚胺超分子薄膜", "方法": "差示扫描量热法", "仪器": "Mettler Toledo DSC 1", "气氛": "N₂", "升温速率": {"单值": 10, "单位": "°C/min"}}}, {"类别": "热学性质", "名称": "体积热膨胀系数", "缩写": "αv", "值": {"单值": 0.000541, "单位": "1/°C"}, "测试条件": {"样品": "SPIN100聚酰亚胺超分子薄膜", "方法": "基于DSC测得的玻璃化转变温度，依据文献方法计算得到"}}, {"类别": "光学性质", "名称": "平均带间光敏跃迁参数", "缩写": "Ed", "值": {"单值": 11.38, "单位": "eV"}, "测试条件": {"样品": "未激光辐照SPIN100聚酰亚胺超分子薄膜", "方法": "可变波长折光分析测试光色散，通过WDD方法计算得到", "仪器": "Atago Co., Ltd. DR-M4"}}, {"类别": "光学性质", "名称": "振荡器能量", "缩写": "E0", "值": {"单值": 7.12, "单位": "eV"}, "测试条件": {"样品": "未激光辐照SPIN100聚酰亚胺超分子薄膜", "方法": "可变波长折光分析测试光色散，通过WDD方法计算得到", "仪器": "Atago Co., Ltd. DR-M4"}}, {"类别": "光学性质", "名称": "光学带隙", "缩写": "Eg", "值": {"单值": 3.56, "单位": "eV"}, "测试条件": {"样品": "未激光辐照SPIN100聚酰亚胺超分子薄膜", "方法": "可变波长折光分析测试光色散，通过WDD方法由振荡器能量计算得到", "仪器": "Atago Co., Ltd. DR-M4"}}, {"类别": "光学性质", "名称": "零频率折射率", "缩写": "n0", "值": {"单值": 2.264}, "测试条件": {"样品": "未激光辐照SPIN100聚酰亚胺超分子薄膜", "方法": "可变波长折光分析测试光色散，通过WDD方法计算得到", "仪器": "Atago Co., Ltd. DR-M4"}}, {"类别": "光学性质", "名称": "线性光学极化率", "缩写": "ζ(1)", "值": {"单值": 0.1272, "单位": "e.s.u."}, "测试条件": {"样品": "未激光辐照SPIN100聚酰亚胺超分子薄膜", "方法": "可变波长折光分析测试光色散，通过WDD方法计算得到", "仪器": "Atago Co., Ltd. DR-M4"}}, {"类别": "光学性质", "名称": "三阶光学极化率", "缩写": "ζ(3)", "值": {"单值": 445080000000000.0, "单位": "e.s.u."}, "测试条件": {"样品": "未激光辐照SPIN100聚酰亚胺超分子薄膜", "方法": "可变波长折光分析测试光色散，通过WDD方法计算得到", "仪器": "Atago Co., Ltd. DR-M4"}}, {"类别": "光学性质", "名称": "非线性折射率", "缩写": "nNL", "值": {"单值": 74066000000000.0, "单位": "e.s.u."}, "测试条件": {"样品": "未激光辐照SPIN100聚酰亚胺超分子薄膜", "方法": "可变波长折光分析测试光色散，通过WDD方法计算得到", "仪器": "Atago Co., Ltd. DR-M4"}}, {"类别": "光学性质", "名称": "固有双折射", "值": {"说明": "SPIN100是本系列中AzoCN掺杂量最高的样品，固有双折射高于低掺杂量样品；激光照射后双折射进一步增大，可稳定诱导双折射，具备良好的光信息存储能力"}, "测试条件": {"样品": "SPIN100聚酰亚胺超分子薄膜", "方法": "折光分析法", "仪器": "Atago Co., Ltd. DR-M4"}}, {"类别": "光学性质", "名称": "发光峰值波长", "缩写": "peak max", "值": {"说明": "SPIN100是本系列中AzoCN掺杂量最高的样品，发光峰值波长高于低掺杂量样品；激光辐照后，发光峰值波长略有降低"}, "测试条件": {"样品": "SPIN100聚酰亚胺超分子薄膜", "方法": "照度比色法，LED光源下测试", "仪器": "Konica Minolta CL-70F", "工作温度": "环境温度"}}, {"类别": "光学性质", "名称": "光照度", "值": {"说明": "SPIN100是本系列中AzoCN掺杂量最高的样品，光照度低于低掺杂量样品；激光辐照后，光照度升高"}, "测试条件": {"样品": "SPIN100聚酰亚胺超分子薄膜", "方法": "照度比色法，LED光源下测试", "仪器": "Konica Minolta CL-70F", "工作温度": "环境温度"}}]}
{"run_id": "20260319165741", "doc_id": "223982ed49a87d18ea46a94eb809324a", "sample_id": "doi:10.3390/polym15041056_SPIN25-L_01", "task_id": "20260319165741__223982ed49a87d18ea46a94eb809324a__006__property", "性质": [{"类别": "光学性质", "名称": "光色散参数Ed", "缩写": "Ed", "值": {"单值": 10.57, "单位": "eV"}, "测试条件": {"样品": "SPIN25-L激光曝光聚酰亚胺超分子薄膜", "方法": "折射分析后经WDD方法计算得到", "仪器": "DR-M4 (Atago Co., Ltd.)", "测量参数": "可变波长测试"}}, {"类别": "光学性质", "名称": "光色散参数E0", "缩写": "E0", "值": {"单值": 6.65, "单位": "eV"}, "测试条件": {"样品": "SPIN25-L激光曝光聚酰亚胺超分子薄膜", "方法": "折射分析后经WDD方法计算得到", "仪器": "DR-M4 (Atago Co., Ltd.)", "测量参数": "可变波长测试"}}, {"类别": "光学性质", "名称": "光学带隙Eg", "缩写": "Eg", "值": {"单值": 3.33, "单位": "eV"}, "测试条件": {"样品": "SPIN25-L激光曝光聚酰亚胺超分子薄膜", "方法": "折射分析后经WDD方法计算得到", "仪器": "DR-M4 (Atago Co., Ltd.)", "测量参数": "可变波长测试"}}, {"类别": "光学性质", "名称": "零频率折射率n0", "缩写": "n0", "值": {"单值": 2.261}, "测试条件": {"样品": "SPIN25-L激光曝光聚酰亚胺超分子薄膜", "方法": "折射分析后经WDD方法计算得到", "仪器": "DR-M4 (Atago Co., Ltd.)", "测量参数": "可变波长测试"}}, {"类别": "光学性质", "名称": "线性光学极化率ζ(1)", "缩写": "ζ(1)", "值": {"单值": 0.1266, "单位": "e.s.u."}, "测试条件": {"样品": "SPIN25-L激光曝光聚酰亚胺超分子薄膜", "方法": "折射分析后经WDD方法计算得到", "仪器": "DR-M4 (Atago Co., Ltd.)", "测量参数": "可变波长测试"}}, {"类别": "光学性质", "名称": "三阶非线性光学极化率ζ(3)", "缩写": "ζ(3)", "值": {"单值": 435310000000000.0, "单位": "e.s.u."}, "测试条件": {"样品": "SPIN25-L激光曝光聚酰亚胺超分子薄膜", "方法": "折射分析后经WDD方法计算得到", "仪器": "DR-M4 (Atago Co., Ltd.)", "测量参数": "可变波长测试"}}, {"类别": "光学性质", "名称": "非线性折射率n_NL", "缩写": "n_NL", "值": {"单值": 72553000000000.0, "单位": "e.s.u."}, "测试条件": {"样品": "SPIN25-L激光曝光聚酰亚胺超分子薄膜", "方法": "折射分析后经WDD方法计算得到", "仪器": "DR-M4 (Atago Co., Ltd.)", "测量参数": "可变波长测试"}}]}
{"run_id": "20260319165741", "doc_id": "223982ed49a87d18ea46a94eb809324a", "sample_id": "doi:10.3390/polym15041056_SPIN50-L_01", "task_id": "20260319165741__223982ed49a87d18ea46a94eb809324a__007__property", "性质": [{"类别": "光学性质", "名称": "色散能", "缩写": "Ed", "值": {"单值": 10.21, "单位": "eV"}, "测试条件": {"样品": "SPIN50-L 激光暴露聚酰亚胺超分子薄膜", "方法": "折射分析，在可变波长下测试，通过WDD方法提取光色散参数", "仪器": "DR-M4 (Atago Co., Ltd., Saitama, Japan)"}}, {"类别": "光学性质", "名称": "振荡器能量", "缩写": "E0", "值": {"单值": 6.45, "单位": "eV"}, "测试条件": {"样品": "SPIN50-L 激光暴露聚酰亚胺超分子薄膜", "方法": "折射分析，在可变波长下测试，通过WDD方法提取光色散参数", "仪器": "DR-M4 (Atago Co., Ltd., Saitama, Japan)"}}, {"类别": "光学性质", "名称": "光学带隙", "缩写": "Eg", "值": {"单值": 3.23, "单位": "eV"}, "测试条件": {"样品": "SPIN50-L 激光暴露聚酰亚胺超分子薄膜", "方法": "折射分析，在可变波长下测试，通过WDD方法提取光色散参数", "仪器": "DR-M4 (Atago Co., Ltd., Saitama, Japan)"}}, {"类别": "光学性质", "名称": "零频率折射率", "缩写": "n0", "值": {"单值": 2.258}, "测试条件": {"样品": "SPIN50-L 激光暴露聚酰亚胺超分子薄膜", "方法": "折射分析，在可变波长下测试，通过WDD方法提取光色散参数", "仪器": "DR-M4 (Atago Co., Ltd., Saitama, Japan)"}}, {"类别": "光学性质", "名称": "线性光学极化率", "缩写": "ζ(1)", "值": {"单值": 0.126, "单位": "e.s.u."}, "测试条件": {"样品": "SPIN50-L 激光暴露聚酰亚胺超分子薄膜", "方法": "折射分析，在可变波长下测试，通过WDD方法提取光色散参数", "仪器": "DR-M4 (Atago Co., Ltd., Saitama, Japan)"}}, {"类别": "光学性质", "名称": "三阶非线性光学极化率", "缩写": "ζ(3)", "值": {"单值": 428200000000000.0, "单位": "e.s.u."}, "测试条件": {"样品": "SPIN50-L 激光暴露聚酰亚胺超分子薄膜", "方法": "折射分析，在可变波长下测试，通过WDD方法提取光色散参数", "仪器": "DR-M4 (Atago Co., Ltd., Saitama, Japan)"}}, {"类别": "光学性质", "名称": "非线性折射率", "缩写": "nNL", "值": {"单值": 71451000000000.0, "单位": "e.s.u."}, "测试条件": {"样品": "SPIN50-L 激光暴露聚酰亚胺超分子薄膜", "方法": "折射分析，在可变波长下测试，通过WDD方法提取光色散参数", "仪器": "DR-M4 (Atago Co., Ltd., Saitama, Japan)"}}]}
{"run_id": "20260319165741", "doc_id": "223982ed49a87d18ea46a94eb809324a", "sample_id": "doi:10.3390/polym15041056_SPIN75-L_01", "task_id": "20260319165741__223982ed49a87d18ea46a94eb809324a__008__property", "性质": [{"类别": "光学性质", "名称": "色散能量", "缩写": "Ed", "值": {"单值": 10.08, "单位": "eV"}, "测试条件": {"样品": "SPIN75-L", "方法": "Refractometry and birefringence analyses under variable wavelength, light dispersion parameters extracted via WDD approach", "仪器": "DR-M4 (Atago Co., Ltd., Saitama, Japan)", "表面处理": "激光照射处理", "工作温度": "环境温度"}}, {"类别": "光学性质", "名称": "平均激发能", "缩写": "E0", "值": {"单值": 6.38, "单位": "eV"}, "测试条件": {"样品": "SPIN75-L", "方法": "Refractometry and birefringence analyses under variable wavelength, light dispersion parameters extracted via WDD approach", "仪器": "DR-M4 (Atago Co., Ltd., Saitama, Japan)", "表面处理": "激光照射处理", "工作温度": "环境温度"}}, {"类别": "光学性质", "名称": "光学带隙", "缩写": "Eg", "值": {"单值": 3.19, "单位": "eV"}, "测试条件": {"样品": "SPIN75-L", "方法": "Refractometry and birefringence analyses under variable wavelength, light dispersion parameters extracted via WDD approach", "仪器": "DR-M4 (Atago Co., Ltd., Saitama, Japan)", "表面处理": "激光照射处理", "工作温度": "环境温度"}}, {"类别": "光学性质", "名称": "零频率折射率", "缩写": "n0", "值": {"单值": 2.257}, "测试条件": {"样品": "SPIN75-L", "方法": "Refractometry and birefringence analyses under variable wavelength, light dispersion parameters extracted via WDD approach", "仪器": "DR-M4 (Atago Co., Ltd., Saitama, Japan)", "表面处理": "激光照射处理", "工作温度": "环境温度"}}, {"类别": "光学性质", "名称": "线性光学极化率", "缩写": "ζ(1)", "值": {"单值": 0.1258, "单位": "e.s.u."}, "测试条件": {"样品": "SPIN75-L", "方法": "Refractometry and birefringence analyses under variable wavelength, light dispersion parameters extracted via WDD approach", "仪器": "DR-M4 (Atago Co., Ltd., Saitama, Japan)", "表面处理": "激光照射处理", "工作温度": "环境温度"}}, {"类别": "光学性质", "名称": "三阶非线性光学极化率", "缩写": "ζ(3)", "值": {"单值": 4.2496e-14, "单位": "e.s.u."}, "测试条件": {"样品": "SPIN75-L", "方法": "Refractometry and birefringence analyses under variable wavelength, light dispersion parameters extracted via WDD approach", "仪器": "DR-M4 (Atago Co., Ltd., Saitama, Japan)", "表面处理": "激光照射处理", "工作温度": "环境温度"}}, {"类别": "光学性质", "名称": "非线性折射率", "缩写": "nNL", "值": {"单值": 7.0947e-13, "单位": "e.s.u."}, "测试条件": {"样品": "SPIN75-L", "方法": "Refractometry and birefringence analyses under variable wavelength, light dispersion parameters extracted via WDD approach", "仪器": "DR-M4 (Atago Co., Ltd., Saitama, Japan)", "表面处理": "激光照射处理", "工作温度": "环境温度"}}]}
{"run_id": "20260319165741", "doc_id": "223982ed49a87d18ea46a94eb809324a", "sample_id": "doi:10.3390/polym15041056_SPIN100-L_01", "task_id": "20260319165741__223982ed49a87d18ea46a94eb809324a__009__property", "性质": [{"类别": "光学性质", "名称": "Ed", "缩写": "Ed", "值": {"单值": 9.85, "单位": "eV"}, "测试条件": {"样品": "SPIN100-L 聚酰亚胺超分子薄膜（激光照射）", "方法": "折射分析结合WDD方法计算光色散参数", "仪器": "DR-M4 (Atago Co., Ltd., Saitama, Japan)", "测量参数": "可变波长测试"}}, {"类别": "光学性质", "名称": "E0", "缩写": "E0", "值": {"单值": 6.25, "单位": "eV"}, "测试条件": {"样品": "SPIN100-L 聚酰亚胺超分子薄膜（激光照射）", "方法": "折射分析结合WDD方法计算光色散参数", "仪器": "DR-M4 (Atago Co., Ltd., Saitama, Japan)", "测量参数": "可变波长测试"}}, {"类别": "光学性质", "名称": "Eg", "缩写": "Eg", "值": {"单值": 3.12, "单位": "eV"}, "测试条件": {"样品": "SPIN100-L 聚酰亚胺超分子薄膜（激光照射）", "方法": "折射分析结合WDD方法计算，由振荡器能量估算光学带隙", "仪器": "DR-M4 (Atago Co., Ltd., Saitama, Japan)", "测量参数": "可变波长测试"}}, {"类别": "光学性质", "名称": "n0", "缩写": "n0", "值": {"单值": 2.256}, "测试条件": {"样品": "SPIN100-L 聚酰亚胺超分子薄膜（激光照射）", "方法": "折射分析结合WDD方法计算光色散参数", "仪器": "DR-M4 (Atago Co., Ltd., Saitama, Japan)", "测量参数": "可变波长测试"}}, {"类别": "光学性质", "名称": "ζ(1)", "缩写": "ζ(1)", "值": {"单值": 0.1255, "单位": "e.s.u."}, "测试条件": {"样品": "SPIN100-L 聚酰亚胺超分子薄膜（激光照射）", "方法": "折射分析结合WDD方法计算光色散参数", "仪器": "DR-M4 (Atago Co., Ltd., Saitama, Japan)", "测量参数": "可变波长测试"}}, {"类别": "光学性质", "名称": "ζ(3)", "缩写": "ζ(3)", "值": {"单值": 421080000000000.0, "单位": "e.s.u."}, "测试条件": {"样品": "SPIN100-L 聚酰亚胺超分子薄膜（激光照射）", "方法": "折射分析结合WDD方法计算光色散参数", "仪器": "DR-M4 (Atago Co., Ltd., Saitama, Japan)", "测量参数": "可变波长测试"}}, {"类别": "光学性质", "名称": "nNL", "缩写": "nNL", "值": {"单值": 70344000000000.0, "单位": "e.s.u."}, "测试条件": {"样品": "SPIN100-L 聚酰亚胺超分子薄膜（激光照射）", "方法": "折射分析结合WDD方法计算光色散参数", "仪器": "DR-M4 (Atago Co., Ltd., Saitama, Japan)", "测量参数": "可变波长测试"}}]}
{"run_id": "20260319165741", "doc_id": "e79d69a5b0aa08483036b190253a0a9a", "sample_id": "doi:10.17576/jsm-2020-4912-25_pure SPI_01", "task_id": "20260319165741__e79d69a5b0aa08483036b190253a0a9a__001__property", "性质": [{"类别": "物理化学性质", "名称": "吸水率", "值": {"单值": 56.71, "单位": "%"}, "测试条件": {"样品": "pure SPI 膜", "方法": "响应面实验设计测得响应值", "样品预处理": "流延膜先在2M甲醇溶液中60℃浸泡1h除去DMSO残留，随后在1.0N盐酸中室温浸泡12h进行质子交换，再在去离子水中浸泡2h", "退火温度": "160 °C"}}, {"类别": "物理化学性质", "名称": "吸水率", "值": {"单值": 74.87, "单位": "%"}, "测试条件": {"样品": "pure SPI 膜", "方法": "响应面实验设计测得响应值", "样品预处理": "流延膜先在2M甲醇溶液中60℃浸泡1h除去DMSO残留，随后在1.0N盐酸中室温浸泡12h进行质子交换，再在去离子水中浸泡2h", "退火温度": "180 °C"}}, {"类别": "电学介电性质", "名称": "质子电导率", "值": {"单值": 0.1062, "单位": "S cm-1"}, "测试条件": {"样品": "pure SPI 膜，全水合形式", "方法": "改性四探针交流阻抗法，横向方向测试", "仪器": "Multi-channel Potentiostat/Galvanostat (WonATech, Korea)", "样品预处理": "流延膜先在2M甲醇溶液中60℃浸泡1h除去DMSO残留，随后在1.0N盐酸中室温浸泡12h进行质子交换，再在去离子水中浸泡2h", "退火温度": "160 °C"}}, {"类别": "电学介电性质", "名称": "质子电导率", "值": {"单值": 0.1406, "单位": "S cm-1"}, "测试条件": {"样品": "pure SPI 膜，全水合形式", "方法": "改性四探针交流阻抗法，横向方向测试", "仪器": "Multi-channel Potentiostat/Galvanostat (WonATech, Korea)", "样品预处理": "流延膜先在2M甲醇溶液中60℃浸泡1h除去DMSO残留，随后在1.0N盐酸中室温浸泡12h进行质子交换，再在去离子水中浸泡2h", "退火温度": "180 °C"}}, {"类别": "物理化学性质", "名称": "离子交换容量", "缩写": "IEC", "值": {"单值": 0.2508, "单位": "mmol g-1"}, "测试条件": {"样品": "pure SPI 膜", "方法": "响应面实验设计测得响应值", "样品预处理": "流延膜先在2M甲醇溶液中60℃浸泡1h除去DMSO残留，随后在1.0N盐酸中室温浸泡12h进行质子交换，再在去离子水中浸泡2h", "退火温度": "160 °C"}}, {"类别": "物理化学性质", "名称": "离子交换容量", "缩写": "IEC", "值": {"单值": 0.2657, "单位": "mmol g-1"}, "测试条件": {"样品": "pure SPI 膜", "方法": "响应面实验设计测得响应值", "样品预处理": "流延膜先在2M甲醇溶液中60℃浸泡1h除去DMSO残留，随后在1.0N盐酸中室温浸泡12h进行质子交换，再在去离子水中浸泡2h", "退火温度": "180 °C"}}]}
{"run_id": "20260319165741", "doc_id": "e79d69a5b0aa08483036b190253a0a9a", "sample_id": "doi:10.17576/jsm-2020-4912-25_Nafion 117_01", "task_id": "20260319165741__e79d69a5b0aa08483036b190253a0a9a__002__property", "性质": []}
{"run_id": "20260319165741", "doc_id": "e79d69a5b0aa08483036b190253a0a9a", "sample_id": "doi:10.17576/jsm-2020-4912-25_S-12-sR_01", "task_id": "20260319165741__e79d69a5b0aa08483036b190253a0a9a__003__property", "性质": [{"类别": "物理化学性质", "名称": "吸水率", "值": {"单值": 101.99, "单位": "%"}, "测试条件": {"样品": "S-12-sR SPI/sRHA复合膜", "方法": "响应面优化实验测定响应值", "测量参数": "填料填充量10 wt%，退火温度170°C，填料类型为sRHA"}}, {"类别": "电化学性质", "名称": "质子电导率", "值": {"单值": 0.2027, "单位": "S cm-1"}, "测试条件": {"样品": "全水合S-12-sR SPI/sRHA复合膜", "方法": "改进四探针交流阻抗法", "仪器": "Multi-channel Potentiostat/Galvanostat (WonATech, Korea)", "样品预处理": "流延膜先于2 M甲醇溶液60°C浸泡1 h除去DMSO残留，再于1.0 N盐酸室温浸泡12 h进行质子交换，最后去离子水浸泡2 h", "测量参数": "填料填充量10 wt%，退火温度170°C，填料类型为sRHA，横向方向测试"}}, {"类别": "物理化学性质", "名称": "离子交换容量", "缩写": "IEC", "值": {"单值": 0.2564, "单位": "mmol g-1"}, "测试条件": {"样品": "S-12-sR SPI/sRHA复合膜", "方法": "响应面优化实验测定响应值", "测量参数": "填料填充量10 wt%，退火温度170°C，填料类型为sRHA"}}]}
{"run_id": "20260319165741", "doc_id": "e149dbb77904d4c03394a1ba0bfde6b5", "sample_id": "doi:10.3390/polym14194078_METI-5K_01", "task_id": "20260319165741__e149dbb77904d4c03394a1ba0bfde6b5__001__property", "性质": [{"类别": "流变性质", "名称": "固有粘度", "缩写": "(η)inh", "值": {"单值": 1.16, "单位": "dL/g"}, "测试条件": {"样品": "METI-5K树脂", "方法": "使用乌氏粘度计测量", "仪器": "Ubbelohde viscometer (As-one, Osaka, Japan)", "测试温度": {"单值": 25, "单位": "°C"}}}, {"类别": "溶解性质", "名称": "NMP溶剂中的溶解性", "值": {"说明": "完全溶解(++)"}, "测试条件": {"样品": "METI-5K树脂", "方法": "1.0g METI树脂与9.0g溶剂混合（固体含量10wt%），室温搅拌24h后目视判断分级，完全溶解定义为树脂均匀分散在溶液中，透明，无分相、沉淀或凝胶形成", "工作时间": "24h", "工作温度": "室温"}}, {"类别": "溶解性质", "名称": "DMAc溶剂中的溶解性", "值": {"说明": "完全溶解(++)"}, "测试条件": {"样品": "METI-5K树脂", "方法": "1.0g METI树脂与9.0g溶剂混合（固体含量10wt%），室温搅拌24h后目视判断分级，完全溶解定义为树脂均匀分散在溶液中，透明，无分相、沉淀或凝胶形成", "工作时间": "24h", "工作温度": "室温"}}, {"类别": "溶解性质", "名称": "DMF溶剂中的溶解性", "值": {"说明": "完全溶解(++)"}, "测试条件": {"样品": "METI-5K树脂", "方法": "1.0g METI树脂与9.0g溶剂混合（固体含量10wt%），室温搅拌24h后目视判断分级，完全溶解定义为树脂均匀分散在溶液中，透明，无分相、沉淀或凝胶形成", "工作时间": "24h", "工作温度": "室温"}}, {"类别": "溶解性质", "名称": "CHCl₃溶剂中的溶解性", "值": {"说明": "部分溶解(+-)"}, "测试条件": {"样品": "METI-5K树脂", "方法": "1.0g METI树脂与9.0g溶剂混合（固体含量10wt%），室温搅拌24h后目视判断分级，部分溶解为介于完全溶解和不溶之间", "工作时间": "24h", "工作温度": "室温"}}, {"类别": "溶解性质", "名称": "THF溶剂中的溶解性", "值": {"说明": "部分溶解(+-)"}, "测试条件": {"样品": "METI-5K树脂", "方法": "1.0g METI树脂与9.0g溶剂混合（固体含量10wt%），室温搅拌24h后目视判断分级，部分溶解为介于完全溶解和不溶之间", "工作时间": "24h", "工作温度": "室温"}}, {"类别": "流变性质", "名称": "绝对粘度", "值": {"单值": "~5000", "单位": "mPa·s"}, "测试条件": {"样品": "METI-5K DMAc溶液", "方法": "使用Brookfield DV2-TRVCP粘度计测量", "仪器": "DV2-TRVCP viscometer (Brookfield, Middleboro, MA, USA)", "测量参数": "固体含量47.5wt%", "测试温度": {"单值": 25, "单位": "°C"}}}, {"类别": "流变性质", "名称": "最小复数粘度对应温度", "缩写": "Tmin", "值": {"单值": 268.8, "单位": "°C"}, "测试条件": {"样品": "METI-5K树脂压制成的样品盘", "样品尺寸": "直径25mm，厚度1.5±0.2mm", "方法": "METI粉末压制成样品盘，使用平行板夹具测试", "仪器": "AR2000 rheometer (TA Instrument, Newcastle, DE, USA)", "测量参数": "固定角频率0.5Hz，固定应变1.0%", "测试温度范围": {"最小": 100, "最大": 440, "单位": "°C"}, "升温速率": {"单位": "°C/min"}}}, {"类别": "流变性质", "名称": "最小复数粘度", "缩写": "ηmin", "值": {"单值": 1413.81, "单位": "Pa·s"}, "测试条件": {"样品": "METI-5K树脂压制成的样品盘", "样品尺寸": "直径25mm，厚度1.5±0.2mm", "方法": "METI粉末压制成样品盘，使用平行板夹具测试", "仪器": "AR2000 rheometer (TA Instrument, Newcastle, DE, USA)", "测量参数": "固定角频率0.5Hz，固定应变1.0%", "测试温度范围": {"最小": 100, "最大": 440, "单位": "°C"}, "升温速率": {"单位": "°C/min"}}}]}
{"run_id": "20260319165741", "doc_id": "e149dbb77904d4c03394a1ba0bfde6b5", "sample_id": "doi:10.3390/polym14194078_METI-5K NFM_01", "task_id": "20260319165741__e149dbb77904d4c03394a1ba0bfde6b5__002__property", "性质": [{"类别": "热学性质", "名称": "熔化吸热峰温度", "值": {"单值": 230.2, "单位": "°C"}, "测试条件": {"样品": "交联前METI-5K NFM", "方法": "差示扫描量热法第一次加热扫描", "仪器": "DSC 214 calorimetric differential scanner", "气氛": "氮气", "测试温度范围": {"最小": 30, "最大": 400, "单位": "°C"}, "升温速率": {"单值": 10, "单位": "°C/min"}, "气体流量": "20 mL/min"}}, {"类别": "热学性质", "名称": "交联反应温度", "缩写": "Tc", "值": {"单值": 276.1, "单位": "°C"}, "测试条件": {"样品": "交联前METI-5K NFM", "方法": "差示扫描量热法第一次加热扫描", "仪器": "DSC 214 calorimetric differential scanner", "气氛": "氮气", "测试温度范围": {"最小": 30, "最大": 400, "单位": "°C"}, "升温速率": {"单值": 10, "单位": "°C/min"}, "气体流量": "20 mL/min"}}, {"类别": "热学性质", "名称": "玻璃化转变温度", "缩写": "Tg", "值": {"单值": 270.5, "单位": "°C"}, "测试条件": {"样品": "完全热交联后METI-5K NFM", "方法": "差示扫描量热法第二次加热扫描", "仪器": "DSC 214 calorimetric differential scanner", "气氛": "氮气", "测试温度范围": {"最小": 30, "最大": 400, "单位": "°C"}, "升温速率": {"单值": 10, "单位": "°C/min"}, "气体流量": "20 mL/min"}}, {"类别": "流变学性质", "名称": "最小复数黏度对应温度", "缩写": "Tmin", "值": {"单值": 268.8, "单位": "°C"}, "测试条件": {"样品": "METI-5K压制圆盘，直径25mm，厚度1.5±0.2mm", "方法": "动态温度扫描流变测试，平行板夹具", "仪器": "AR2000 rheometer", "测量参数": "固定角频率0.5Hz，固定应变1.0%", "测试温度范围": {"最小": 100, "最大": 440, "单位": "°C"}, "升温速率": {"单值": 4, "单位": "°C/min"}}}, {"类别": "流变学性质", "名称": "最小复数黏度", "缩写": "ηmin", "值": {"单值": 1413.81, "单位": "Pa·s"}, "测试条件": {"样品": "METI-5K压制圆盘，直径25mm，厚度1.5±0.2mm", "方法": "动态温度扫描流变测试，平行板夹具", "仪器": "AR2000 rheometer", "测量参数": "固定角频率0.5Hz，固定应变1.0%", "测试温度范围": {"最小": 100, "最大": 440, "单位": "°C"}, "升温速率": {"单值": 4, "单位": "°C/min"}}}, {"类别": "加工性质", "名称": "两层纳米纤维膜完全融合热压温度", "值": {"单值": 290, "单位": "°C", "说明": "约290°C时两层可完全融合为均匀膜结构"}, "测试条件": {"样品": "METI-5K NFM"}}, {"类别": "力学粘接性质", "名称": "室温单搭接剪切强度", "缩写": "LSS₂₅", "值": {"最小": 25, "单位": "MPa", "说明": "大于25 MPa"}, "测试条件": {"样品": "固化后METI-5K NFM粘接不锈钢试样，粘接层厚度0.3-0.5 mm，搭接面积12.5 mm × 25.4 mm", "方法": "按照GB/T 7124-2008标准测试", "仪器": "Instron 5567 tensile machine", "测量参数": "拉伸速率2 mm/min，取5个试样平均值", "工作温度": "25°C（室温）"}}, {"类别": "力学粘接性质", "名称": "200°C单搭接剪切强度", "缩写": "LSS₂₀₀", "值": {"最小": 20, "单位": "MPa", "说明": "大于20 MPa"}, "测试条件": {"样品": "固化后METI-5K NFM粘接不锈钢试样，粘接层厚度0.3-0.5 mm，搭接面积12.5 mm × 25.4 mm", "方法": "按照GJB 444-1988标准测试", "仪器": "Instron 5567 tensile machine", "测量参数": "拉伸速率2 mm/min，取5个试样平均值", "工作温度": "200°C"}}]}
{"run_id": "20260319165741", "doc_id": "e149dbb77904d4c03394a1ba0bfde6b5", "sample_id": "doi:10.3390/polym14194078_METI-10K_01", "task_id": "20260319165741__e149dbb77904d4c03394a1ba0bfde6b5__003__property", "性质": [{"类别": "溶液性质", "名称": "特性粘数", "缩写": "(η)inh", "值": {"单值": 1.22, "单位": "dL/g"}, "测试条件": {"样品": "METI-10K树脂", "方法": "乌氏粘度计测试", "工作温度": "25℃"}}, {"类别": "分子量性质", "名称": "数均分子量", "缩写": "Mn", "值": {"单值": 1.71, "单位": "×10⁴ g/mol"}, "测试条件": {"样品": "METI-10K树脂", "方法": "凝胶渗透色谱法测试"}}, {"类别": "分子量性质", "名称": "重均分子量", "缩写": "Mw", "值": {"单值": 3.63, "单位": "×10⁴ g/mol"}, "测试条件": {"样品": "METI-10K树脂", "方法": "凝胶渗透色谱法测试"}}, {"类别": "分子量性质", "名称": "多分散指数", "缩写": "PDI", "值": {"单值": 2.12}, "测试条件": {"样品": "METI-10K树脂", "方法": "凝胶渗透色谱法测试"}}, {"类别": "溶解性能", "名称": "溶解性", "值": {"说明": "完全溶解 (++)"}, "测试条件": {"样品": "METI-10K树脂", "方法": "1.0g树脂与9.0g溶剂混合，室温搅拌24h后目视判断分级", "工作温度": "室温", "溶剂": "NMP", "固含量": "10 wt%"}}, {"类别": "溶解性能", "名称": "溶解性", "值": {"说明": "完全溶解 (++)"}, "测试条件": {"样品": "METI-10K树脂", "方法": "1.0g树脂与9.0g溶剂混合，室温搅拌24h后目视判断分级", "工作温度": "室温", "溶剂": "DMAc", "固含量": "10 wt%"}}, {"类别": "溶解性能", "名称": "溶解性", "值": {"说明": "完全溶解 (++)"}, "测试条件": {"样品": "METI-10K树脂", "方法": "1.0g树脂与9.0g溶剂混合，室温搅拌24h后目视判断分级", "工作温度": "室温", "溶剂": "DMF", "固含量": "10 wt%"}}, {"类别": "溶解性能", "名称": "溶解性", "值": {"说明": "部分溶解 (+-)"}, "测试条件": {"样品": "METI-10K树脂", "方法": "1.0g树脂与9.0g溶剂混合，室温搅拌24h后目视判断分级", "工作温度": "室温", "溶剂": "CHCl₃", "固含量": "10 wt%"}}, {"类别": "溶解性能", "名称": "溶解性", "值": {"说明": "部分溶解 (+-)"}, "测试条件": {"样品": "METI-10K树脂", "方法": "1.0g树脂与9.0g溶剂混合，室温搅拌24h后目视判断分级", "工作温度": "室温", "溶剂": "THF", "固含量": "10 wt%"}}, {"类别": "溶液性质", "名称": "目标绝对粘度对应固含量", "值": {"单值": 38.0, "单位": "wt%"}, "测试条件": {"样品": "METI-10K树脂溶液", "溶剂": "DMAc", "目标绝对粘度": "~5000 mPa·s"}}, {"类别": "热性能", "名称": "5%热失重温度", "缩写": "T5%", "值": {"单值": 520.2, "单位": "℃"}, "测试条件": {"样品": "METI-10K纳米纤维膜", "方法": "热重分析", "仪器": "TA-Q50 热分析系统", "气氛": "氮气", "测试温度范围": {"最小": "30", "最大": "760", "单位": "℃"}, "升温速率": {"单值": 20, "单位": "℃/min"}, "气体流速": "20 mL/min"}}, {"类别": "热性能", "名称": "10%热失重温度", "缩写": "T10%", "值": {"单值": 549.9, "单位": "℃"}, "测试条件": {"样品": "METI-10K纳米纤维膜", "方法": "热重分析", "仪器": "TA-Q50 热分析系统", "气氛": "氮气", "测试温度范围": {"最小": "30", "最大": "760", "单位": "℃"}, "升温速率": {"单值": 20, "单位": "℃/min"}, "气体流速": "20 mL/min"}}, {"类别": "热性能", "名称": "700℃残炭率", "缩写": "Rw700", "值": {"单值": 64.7, "单位": "wt%"}, "测试条件": {"样品": "METI-10K纳米纤维膜", "方法": "热重分析", "仪器": "TA-Q50 热分析系统", "气氛": "氮气", "测试温度范围": {"最小": "30", "最大": "760", "单位": "℃"}, "升温速率": {"单值": 20, "单位": "℃/min"}, "气体流速": "20 mL/min"}}, {"类别": "热性能", "名称": "第一升温扫描初始玻璃化转变温度", "缩写": "Tg1", "值": {"单值": 244.4, "单位": "℃"}, "测试条件": {"样品": "METI-10K纳米纤维膜", "方法": "差示扫描量热法", "仪器": "DSC 214 差示扫描量热仪", "气氛": "氮气", "测试温度范围": {"最小": "30", "最大": "400", "单位": "℃"}, "升温速率": {"单值": 10, "单位": "℃/min"}, "气体流速": "20 mL/min"}}, {"类别": "热性能", "名称": "交联温度", "缩写": "Tc", "值": {"单值": 301.9, "单位": "℃"}, "测试条件": {"样品": "METI-10K纳米纤维膜", "方法": "差示扫描量热法，第一升温扫描", "仪器": "DSC 214 差示扫描量热仪", "气氛": "氮气", "测试温度范围": {"最小": "30", "最大": "400", "单位": "℃"}, "升温速率": {"单值": 10, "单位": "℃/min"}, "气体流速": "20 mL/min"}}, {"类别": "热性能", "名称": "交联后玻璃化转变温度", "缩写": "Tg", "值": {"单值": 276.5, "单位": "℃", "说明": "表格汇总值"}, "测试条件": {"样品": "完全交联的METI-10K纳米纤维膜", "方法": "差示扫描量热法，第二次升温扫描", "仪器": "DSC 214 差示扫描量热仪", "气氛": "氮气", "测试温度范围": {"最小": "30", "最大": "400", "单位": "℃"}, "升温速率": {"单值": 10, "单位": "℃/min"}, "气体流速": "20 mL/min"}}, {"类别": "热性能", "名称": "交联后玻璃化转变温度", "缩写": "Tg", "值": {"单值": 272.0, "单位": "℃", "说明": "文字描述测试结果"}, "测试条件": {"样品": "完全交联的METI-10K纳米纤维膜", "方法": "差示扫描量热法，第二次升温扫描", "仪器": "DSC 214 差示扫描量热仪", "气氛": "氮气", "测试温度范围": {"最小": "30", "最大": "400", "单位": "℃"}, "升温速率": {"单值": 10, "单位": "℃/min"}, "气体流速": "20 mL/min"}}, {"类别": "流变性能", "名称": "最小复数粘度", "缩写": "ηmin", "值": {"单值": 11035.2, "单位": "Pa·s"}, "测试条件": {"样品": "METI-10K树脂圆片", "方法": "样品压制成直径25mm、厚度1.5±0.2mm的圆片，平行板夹具，固定角频率0.5Hz，固定应变1.0%，升温测试", "仪器": "AR2000 流变仪", "升温速率": {"单值": 4, "单位": "℃/min"}, "温度扫描范围": {"最小": "100", "最大": "440", "单位": "℃"}}}, {"类别": "流变性能", "名称": "最小复数粘度对应温度", "缩写": "Tmin", "值": {"单值": 318.5, "单位": "℃"}, "测试条件": {"样品": "METI-10K树脂圆片", "方法": "样品压制成直径25mm、厚度1.5±0.2mm的圆片，平行板夹具，固定角频率0.5Hz，固定应变1.0%，升温测试", "仪器": "AR2000 流变仪", "升温速率": {"单值": 4, "单位": "℃/min"}, "温度扫描范围": {"最小": "100", "最大": "440", "单位": "℃"}}}, {"类别": "加工性能", "名称": "两层纳米纤维膜完全熔融融合温度", "值": {"单值": 310, "单位": "℃"}, "测试条件": {"样品": "METI-10K纳米纤维膜"}}, {"类别": "加工性能", "名称": "粘接工艺加工温度", "值": {"单值": 310, "单位": "℃"}, "测试条件": {"样品": "METI-10K纳米纤维膜粘接剂"}}, {"类别": "粘接性能", "名称": "室温单搭接剪切强度", "缩写": "LSS₂₅", "值": {"单值": 29.6, "单位": "MPa"}, "测试条件": {"样品": "固化后的METI-10K纳米纤维膜粘接剂", "方法": "按照GB/T 7124-2008标准测试，五个样品取平均值，拉伸速度2mm/min", "工作温度": "25℃", "粘接基材": "不锈钢"}}, {"类别": "粘接性能", "名称": "200℃单搭接剪切强度", "缩写": "LSS₂₀₀", "值": {"单值": 26.2, "单位": "MPa"}, "测试条件": {"样品": "固化后的METI-10K纳米纤维膜粘接剂", "方法": "按照GJB 444-1988标准测试，五个样品取平均值，拉伸速度2mm/min", "工作温度": "200℃", "粘接基材": "不锈钢"}}]}
